Repository: chandananvithahr/newton-metre

# Newton-Metre

> **Know what it costs. Before they quote.**

AI-powered procurement negotiation intelligence for Indian manufacturing. Gives procurement teams line-by-line should-cost breakdowns for manufactured parts — so you walk into every supplier negotiation knowing exactly what the part should cost, process by process.

**Live:** [newton-metre.ai](https://frontend-theta-ecru-95.vercel.app) · [API](https://costimize-api-production.up.railway.app/api/health)

---

## What It Does

Upload an engineering drawing or BOM. Get back a physics-based cost breakdown — material, machining time, setup, tooling, surface treatment — with ±5-10% accuracy.

No guesswork. No "industry benchmarks." Real cutting parameters, real Indian machine hour rates, real INR pricing.

```
Drawing / BOM
     ↓
AI extracts dimensions, processes, material
     ↓
Physics engine calculates should-cost line by line
     ↓
Gemini cross-validates (parallel)
     ↓
Confidence-tiered breakdown — ready to negotiate
```

---

## Tech Stack

| Layer | Technology |
|-------|-----------|
| Frontend | Next.js 14 + Tailwind CSS v4 |
| Backend API | FastAPI (Python 3.11) |
| Database | Supabase (Postgres + pgvector) |
| Auth | Supabase Auth (JWT) |
| AI Vision | GPT-4o (primary) + Gemini 1.5 Flash (fallback) |
| Similarity Search | Gemini embeddings + pgvector |
| Deployment | Vercel (frontend) + Railway (backend) |

---

## Key Features

- **Line-by-line cost deconstruction** — material, machining, setup, tooling, surface treatment, overhead, margin
- **Physics-based engine** — Sandvik kc1 specific cutting force data, Taylor tool life model, fiber laser cutting speeds for 6 material groups × 9 thicknesses
- **40+ surface treatments** — electroplating, anodizing, PVD/CVD, powder coat — area-based INR/sq.dm costing
- **Parallel validation** — physics engine + Gemini run simultaneously, confidence-tiered output (HIGH/MEDIUM/LOW)
- **Similarity search** — find the most similar drawing ever made or bought, with specs and historical cost
- **RFQ extraction** — upload any RFQ PDF, extract part requirements and get instant estimate
- **STEP / DXF / DWG support** — direct geometry extraction, no manual dimension entry

---

## Project Structure

```
costimize-mvp/
├── frontend/                    # Next.js web app (Vercel)
│   └── src/app/                 # 6 pages: landing, auth, dashboard, estimate, detail, similarity
│
└── costimize-v2/                # Python engines + FastAPI backend (Railway)
    ├── api/                     # FastAPI routes
    ├── engines/
    │   ├── mechanical/          # MRR physics, Sandvik data, 18 processes
    │   ├── sheet_metal/         # Laser cutting, bending, welding
    │   ├── pcb/                 # BOM parsing, fab cost
    │   ├── cable/               # Wire/connector assembly
    │   ├── validation/          # Parallel physics + AI validation pipeline
    │   └── similarity/          # Drawing similarity search
    ├── extractors/              # AI vision, process detection, BOM extraction
    └── tests/                   # 164 tests across 12 files
```

---

## Running Locally

```bash

# Frontend
cd frontend
npm install
npm run dev                      # http://localhost:3000

# Backend
cd costimize-v2
pip install -r api/requirements.txt
uvicorn api.main:app --reload    # http://localhost:8000

# Tests
cd costimize-v2
python -m pytest tests/ -v       # 164 tests
```

**Environment variables required:**

```

# Backend
SUPABASE_URL=
SUPABASE_SERVICE_ROLE_KEY=
OPENAI_API_KEY=
GEMINI_API_KEY=

# Frontend
NEXT_PUBLIC_SUPABASE_URL=
NEXT_PUBLIC_SUPABASE_ANON_KEY=
NEXT_PUBLIC_API_URL=
```

---

## Target Market

Indian manufacturers in **Defense · Aerospace · Automobile** — procurement teams negotiating with suppliers for custom turned, milled, and sheet metal parts.

The problem: suppliers know buyers don't understand manufacturing costs. Margins get padded 30-40% and nobody can prove it. Newton-Metre closes that information gap.

---

## Status

- Live product with real users
- 164 tests passing
- Physics engine covers 80%+ of common Indian manufacturing part types
- Training data pipeline live — every validated estimate becomes future ML training data

---

*Built for Indian manufacturing. INR pricing. Indian machine hour rates. Indian job shop economics.*

File: docs/research/PN-RAO-VOL1-DATA-EXTRACTION.md
# P.N. Rao - Manufacturing Technology Vol 1 (3rd Edition) - Data Extraction

> **Source:** Manufacturing Technology, Volume 1: Foundry, Forming and Welding, 3rd Edition
> **Author:** P.N. Rao
> **Publisher:** Tata McGraw-Hill
> **ISBN-13:** 978-0-07-008798-9
> **Note:** This PDF is a Google Books preview with only ~108 of 445 pages available. Chapters 7-12 (Metal Forming, Sheet Metal, Welding, Other Welding, Powder Metallurgy, Plastics) are almost entirely restricted. Data extracted is from available pages only.

---

## Table of Contents (Full Book Structure)

| Ch | Title | Book Page | Coverage in PDF |
|----|-------|-----------|----------------|
| 1 | Introduction | 1 | Full |
| 2 | Engineering Materials | 9 | Full |
| 3 | Metal Casting Processes | 55 | Partial (p55-81 full, rest scattered) |
| 4 | Gating Systems for Casting | 117 | Scattered pages only |
| 5 | Melting and Casting Quality | 161 | Scattered pages only |
| 6 | Special Casting Processes | 199 | First page only |
| 7 | Metal Forming Processes | 223 | UNAVAILABLE |
| 8 | Sheet Metal Operations | 283 | UNAVAILABLE |
| 9 | Welding Processes | 342 | UNAVAILABLE |
| 10 | Other Welding Processes | 425 | UNAVAILABLE |
| 11 | Powder Metallurgy | 441 | UNAVAILABLE |
| 12 | Plastic Processing | 456 | UNAVAILABLE |

---

## 1. Break-Even Analysis & Indian Manufacturing Costs (Ch 1, p3-8)

### 1.1 Break-Even Formula

Break-even quantity between two processes:

```
Q_be = (F2 - F1) / (V1 - V2)
```

Where:
- F1, F2 = Fixed costs (tooling, equipment) for processes 1 and 2
- V1, V2 = Variable cost per unit for processes 1 and 2

### 1.2 Indian Casting Cost Data (Problem 1.1, p8)

**Shell Moulding vs Green Sand Casting - Steel Eye** (costs in INR):

| Cost Component | Shell Moulding (Rs) | Green Sand (Rs) |
|----------------|---------------------|-----------------|
| Equipment cost | 100,000 | 35,000 |
| Metal cost per casting | 3.07 | 9.00 |
| Moulding cost per casting | 6.07 | 4.85 |
| Cleaning and inspection per casting | 2.26 | 3.83 |
| Overheads per casting | 4.04 | 4.76 |
| **Total variable cost/casting** | **15.44** | **22.44** |

Compare for production quantity ranging from 1 to 10,000 pieces.

### 1.3 Indian Die Casting Cost Data (Problem 1.2, p8)

**Permanent Mould Casting vs Die Casting - Aluminium Canopy** (costs in INR):

| Cost Component | Permanent Mould (Rs) | Die Casting (Rs) |
|----------------|----------------------|-------------------|
| Tooling | 112,500 | 210,000 |
| Set-up cost | 202 | 540 |
| Labour cost per unit | 14 | 10 |
| Material cost per unit | 14 | 7 |

Break-even quantity: ~8,894 pieces (from 1,000 to 15,000 range).

---

## 2. Engineering Materials - Properties & Indian Standards (Ch 2, p9-54)

### 2.1 Hardness Conversion Table (Table 2.3, p13)

| Brinell (BHN) | Rockwell B (HRB) | Rockwell C (HRC) | Vickers (VHN) | Shore |
|---------------|-------------------|-------------------|---------------|-------|
| 745 | - | 65 | 832 | 97 |
| 712 | - | 63 | 800 | 95 |
| 682 | - | 61 | 763 | 92 |
| 653 | - | 59 | 727 | 90 |
| 627 | - | 57 | 694 | 87 |
| 601 | - | 56 | 667 | 85 |
| 578 | - | 54 | 640 | 83 |
| 555 | - | 52 | 615 | 81 |
| 534 | - | 51 | 591 | 79 |
| 514 | - | 49 | 569 | 76 |
| 495 | - | 48 | 547 | 75 |
| 477 | - | 46 | 528 | 74 |
| 461 | - | 45 | 508 | 72 |
| 444 | - | 43 | 491 | 70 |
| 429 | - | 42 | 474 | 69 |
| 415 | - | 41 | 458 | 67 |
| 401 | - | 39 | 442 | 66 |
| 388 | - | 38 | 426 | 64 |
| 375 | - | 37 | 412 | 62 |
| 363 | - | 36 | 398 | 61 |
| 352 | - | 34 | 384 | 59 |
| 341 | - | 33 | 372 | 58 |
| 331 | - | 32 | 360 | 56 |
| 321 | - | 31 | 350 | 55 |
| 311 | - | 30 | 339 | 54 |
| 302 | - | 29 | 328 | 52 |
| 293 | 104 | 27 | 319 | 51 |
| 285 | 102 | 26 | 309 | 50 |
| 277 | 100 | 25 | 300 | - |
| 269 | 99 | 24 | 292 | - |
| 262 | 98 | 23 | 284 | 47 |
| 255 | 97 | 22 | 276 | 46 |
| 248 | 96 | 21 | 269 | - |
| 241 | 95 | 20 | 261 | 44 |
| 235 | 93 | 18 | 253 | - |
| 229 | 92 | 17 | 247 | 42 |
| 223 | 91 | 16 | 241 | - |
| 217 | 90 | 15 | 234 | 40 |
| 212 | 89 | 13 | 228 | - |
| 207 | 87 | 12 | 222 | 38 |
| 202 | 86 | 11 | 218 | - |
| 197 | 85 | 10 | 212 | 36 |
| 192 | 84 | 9 | 207 | - |
| 187 | 83 | 8 | 202 | 35 |
| 183 | 82 | 7 | 196 | - |
| 179 | 81 | 6 | 192 | 34 |
| 174 | 80 | 4 | 186 | 33 |
| 170 | 79 | 3 | 182 | 32 |
| 167 | 78 | 2 | 178 | 31 |
| 163 | 76 | 1 | 174 | - |
| 156 | 74 | - | 166 | 29 |
| 149 | 72 | - | 158 | 27 |
| 143 | 70 | - | 152 | 26 |
| 137 | 68 | - | 146 | 25 |
| 131 | 65 | - | 140 | 23 |
| 126 | 63 | - | 134 | 22 |
| 121 | 60 | - | 128 | 21 |
| 116 | 58 | - | 122 | - |
| 111 | 56 | - | 117 | - |

### 2.2 Mechanical Properties of Engineering Materials (p12-14)

**Key property definitions with typical values:**
- **Proportional limit:** Stress up to which stress is proportional to strain (Hooke's law)
- **Elastic limit:** Max stress without permanent deformation
- **Yield strength (0.2% offset):** Stress at 0.2% permanent strain
- **Ultimate tensile strength (UTS):** Maximum stress before necking
- **Modulus of elasticity (E):** Slope of stress-strain curve in elastic region
- **Resilience:** Energy absorbed per unit volume in elastic range = sigma_y^2 / (2E)
- **Toughness:** Total energy absorbed to fracture (area under full stress-strain curve)

### 2.3 Impact Test Values (p14)

- **Izod test:** Specimen 10 x 10 x 75 mm, V-notch 2mm deep at 45 deg, pendulum 168 J (22.6 m/s)
- **Charpy test:** Specimen 10 x 10 x 55 mm, pendulum 300 J (5.35 m/s)

### 2.4 Hardness Test Parameters (p11-13)

| Test | Indenter | Load | Application |
|------|----------|------|-------------|
| Brinell (BHN) | 10mm steel/WC ball | 500, 1500, 3000 kgf | General purpose, soft-medium materials |
| Rockwell B (HRB) | 1/16" steel ball | 100 kgf (10 minor + 90 major) | Soft steels, brass, bronze |
| Rockwell C (HRC) | 120 deg diamond cone | 150 kgf (10 minor + 140 major) | Hard steels, heat-treated |
| Vickers (VHN) | 136 deg diamond pyramid | 1-120 kgf | All materials, most accurate |
| Knoop (HK) | Elongated diamond pyramid | Low | Thin sections, coatings |
| Shore (Scleroscope) | Diamond-tipped hammer | Drop from 254mm | Quick shop-floor test |

**BHN formula:** BHN = 2P / (pi * D * (D - sqrt(D^2 - d^2)))
- P = applied load (kgf), D = ball diameter (mm), d = impression diameter (mm)

**BHN-UTS approximate relationships:**
- For steel: UTS (MPa) = 3.45 x BHN
- For cast iron: UTS (MPa) = varies non-linearly

### 2.5 Steel Classification (p24)

**Three classes of plain carbon steels:**

| Class | Carbon % | Properties |
|-------|----------|------------|
| Low carbon | up to 0.30% | Soft, ductile, good weldability, not heat-treatable (except carburizing) |
| Medium carbon | 0.30 to 0.60% | Better machinability, higher tensile strength, responsive to heat treatment |
| High carbon | 0.60 to 1.70% | Highest strength, hardest, used for cutting tools, springs, dies |

**Effects of carbon on properties:**
- Tensile strength: increases with carbon content
- Hardness: increases with carbon content
- Ductility: decreases with carbon content
- Weldability: decreases with carbon content

### 2.6 Iron-Carbon Equilibrium Diagram Key Data (p26)

| Point/Line | Temperature | Significance |
|------------|-------------|--------------|
| Eutectic point | 1130 deg C | 4.3% C, simultaneous solidification of austenite + cementite |
| Eutectoid point | 723 deg C | 0.80% C, austenite transforms to pearlite (ferrite + cementite) |
| Max carbon in ferrite | 0.006% at RT, 0.025% at 723 deg C | Very low solubility |
| Max carbon in austenite | 2.0% at 1130 deg C | |
| Cementite composition | 6.67% C | Fe3C compound |
| Liquidus start (pure Fe) | 1539 deg C | |
| Austenite stable range | 723-1130 deg C (below 2% C) | |

**Critical temperatures for heat treatment:**
- A1 = 723 deg C (eutectoid temperature, lower critical)
- A3 = upper critical temperature (varies with carbon, from 910 deg C at 0% C down to 723 deg C at 0.8% C)
- Acm = upper boundary for cementite dissolution

**Empirical formulas for critical temperatures:**
```
A3 = 910 - 203*sqrt(C) - 15.2*Ni + 44.7*Si + 104*V + 31.5*Mo + 13.1*W
Ac1 = 723 - 10.7*Mn - 16.9*Ni + 29.1*Si + 16.9*Cr + 290*As + 6.38*W
```
Where element symbols represent weight percentages.

### 2.7 Cast Iron Properties (Table 2.6, p28)

**Comparative Properties of Cast Irons:**

| Property | Grey Cast Iron | Malleable Iron | Ductile Iron | C30 Steel |
|----------|---------------|----------------|--------------|-----------|
| Melt temperature, deg C | 1,175 | 1,200 | 1,150 | 1,450 |
| Specific gravity, kg/m3 | 6,920 | 6,920 | 6,920 | 7,750 |
| Vibration damping | Excellent | Good | Good | Poor |
| Modulus of elasticity, MPa | 126,174 | 175,126 | 173,745 | 210,299 |
| Modulus of rigidity, MPa | 48,955 | 70,329 | 66,190 | 78,600 |

**Grey cast iron specific data:**
- Carbon: normally 2-4% (practical range)
- White cast iron: Tensile strength 170-345 MPa, Hardness 350-500 BHN
- Grey cast iron: easily machinable, excellent vibration damping, cheapest form
- Ductile iron: better strength-to-weight ratio, better machinability, higher impact value

### 2.8 Indian Standard (IS) Steel Designations (p30-32)

**IS Designation System:**
- Plain carbon steels (no heat treatment): designated by tensile strength in kgf/mm2
  - e.g., "St 42" = structural steel with minimum UTS of 42 kgf/mm2
- Plain carbon steels (with carbon as chief alloying element): Chemical symbol C + carbon percentage in hundredths
  - e.g., "C20" = 0.20% carbon steel, "C100" = 1.00% carbon steel
  - If S and P are to be denoted as limited, suffix K: e.g., C25K
- Tool steels: Letter T instead of C
  - e.g., "T103" = tool steel with 1.03 (0.95 to 1.10) average carbon percentage

**Alloy steel designation:** Chemical symbols of significant elements followed by percentage (rounded up)
- e.g., "35Mn2Mo45" = 0.35% C, 2.00% Mn, 0.45% Mo
- e.g., "T35Cr5Mo1V30" = Tool steel per IS:3748-1966: 0.30-0.40% C, 4.75-5.25% Cr, 1.20-1.60% Mo, 0.20-0.40% V, 0.25-0.50% Mn, 0.80-1.20% Si

### 2.9 General Steels - Cross-Reference Table (Table 2.7, p32)

| Description | IS Designation | British (1955) | American (AISI) | German |
|-------------|---------------|----------------|-----------------|--------|
| Mild steel | C20 | En 3A | AISI 1020 | C22 |
| Medium carbon steel | C35 | En 5 | AISI 1035 | C35 |
| | C45 | En 8D | AISI 1045 | Ck45 |
| | C55 | En 9 | AISI 1055 | C55 |
| | C60 | En 43D | AISI 1060 | C60 |
| | C75 | En 42 | AISI 1078 | C75 |
| High-carbon steel | C100 | En 44 | AISI 1095 | - |
| Low alloy steel | 40Cr90Mo15 | En 19C | AISI 4142 | 42CrMo4 |
| | 40Ni2Cr1Mo25 | En 24 | AISI 4340 | 36CrNiMo4 |
| | 30Ni4Cr1 | En 30A | - | 35NiCr18 |
| | 55Si2Mn90 | En 45 | AISI 9260 | - |
| | 50Cr1V23 | En 47 | AISI 6150 | 50CrV4 |
| | 17Mn1Cr95 | En 207 | AISI 5115 | 16MnCr5 |
| | 13Ni3Cr80 | En 36 | AISI 9310 | 14NiCr14 |
| | - | En 111 | AISI 3120 | - |
| | - | En 18A | AISI 5140 | 41Cr4 |

### 2.10 Tool and Die Steels (Tables 2.8-2.9, p33)

**Hot Working Tool Steels:**

| IS Designation | British (1971) | American (AISI) |
|---------------|----------------|-----------------|
| T33W9Cr3V38 | BH21 | H21 |
| T35Cr5Mo1V30 | BH11 | H11 |
| T35Cr5MoV1 | BH13 | H13 |
| T35Cr5MoW1V30 | BH12 | H12 |
| T55W14Cr3V45 | BH26 | H24 |

**Cold Working Tool Steels:**

| IS Designation | American (AISI) |
|---------------|-----------------|
| T70Mn65 | AISI A6 |
| T118Cr45 | AISI O5 |
| T55Ni2Cr65Mo30 | AISI A9 |
| T105W2Cr60V25 | AISI A5 |
| T110W2Cr1 | AISI A4 |
| T90Mn2W50Cr45 | ASTM O2 |
| T35Cr70V13 | AISI 6135 |

### 2.11 AISI/SAE Steel Classification System (p31-32)

| AISI Series | Composition |
|-------------|-------------|
| 10XX | Plain carbon |
| 13XX | Manganese 1.75% |
| 25XX | Nickel 5.0% |
| 31XX | Nickel 1.25%; Chromium 0.65% |
| 40XX | Molybdenum 0.25% |
| 41XX | Chromium 0.50 or 0.95; Molybdenum 0.12 or 0.20% |
| 43XX | Nickel 1.80; Chromium 0.50 or 0.80; Molybdenum 0.25% |
| 44XX | Manganese 0.80; Molybdenum 0.40% |
| 46XX | Nickel 1.85; Molybdenum 0.25% |
| 51XX | Chromium 0.80, 0.88, 0.93, 0.95 or 1.00% |
| 61XX | Chromium 0.60, 0.80 or 0.95; Vanadium 0.12 or 0.10 min or 0.15 min% |
| 81XX | Nickel 0.30; Chromium 0.40; Molybdenum 0.12% |
| 92XX | Manganese 0.85; Silicon 2.00% |
| 93XX | Nickel 3.25; Chromium 1.20; Molybdenum 0.12% |

### 2.12 Aluminium Properties (p33-34)

**Pure Aluminium Properties:**
- Thermal conductivity: 0.53 cal/cm/deg C
- Electrical conductivity: 376,600 /ohm/cm
- Mass density: 2.7 g/cm3
- Melting point: 658 deg C
- Reflectivity: 85-95%
- Emissivity: 4-5% (very low)
- Tensile strength (pure): 65 MPa
- Hardness (pure): 20 BHN

### 2.13 Cast Aluminium Alloys Properties (Table 2.11, p34)

| Unified | Aluminium Assoc. | Hardness BHN | UTS, MPa | Yield, MPa | Modulus E, GPa | Fatigue Str, MPa |
|---------|-----------------|--------------|----------|------------|----------------|------------------|
| A01350 | AA325.0 | 75-105 | 225 | 185 | 70.3 | 69.0 |
| A03600 | AA360.0 | 75.0 | 300 | 170 | 71.0 | 138.0 |
| A03800 | AA380.0 | 80.0 | 317 | 159 | 71.0 | 138.0 |
| A03830 | AA383.0 | 75.0 | 310 | 152 | - | 145.0 |
| A03840 | AA384.0 | 85.0 | 331 | 165 | - | 140.0 |
| A13900 | AA390.0 | 120.0 | 280 | 240 | 81.2 | 140.0 |
| A04130 | AA413.0 | 80.0 | 296 | 145 | 71.0 | 130.0 |
| A04430 | AA443.0 | 30.0-60.0 | 145 | 48.3 | 71.0 | - |
| A05180 | AA518.0 | 80 | 310 | 193 | 69.0 | 160.0 |

### 2.14 Some Aluminium Alloys - Composition (Table 2.10, p35)

| Unified | Al Assoc. | ASTM | Cu% | Mg% | Mn% | Ni% | Si% | Zn% |
|---------|----------|------|-----|-----|-----|-----|-----|-----|
| A01350 | AA355.0 | B85 | 1.0-1.5 | 0.4-0.6 | - | Ti=0.25 | 4.5-5.5 | 0.35 |
| A03500 | AA355.0 | B85 | 0.6 | 0.4-0.6 | 0.5 | Cr=0.25 | 9.0-10.0 | 0.5 |
| A03800 | AA380.0 | B85 | 3.0-4.0 | 0.1 | 0.5 | 0.5 | 7.5-9.5 | 3 |
| A03830 | AA383.0 | B85 | 2.0-3.0 | 0.1 | 0.5 | 0.3 | 9.5-11.5 | 3 |
| A05800 | AA384.0 | B85 | 3.0-4.5 | 0.1 | 0.5 | 0.5 | 10.5-12.0 | 1 |
| A13900 | - | SC(7,14) | 4.0-5.0 | 0.45-0.65 | 0.1 | - | 16.0-18.0 | 0.1 |
| A09900 | AA390.0 | B85 | 4.0-5.0 | 0.1 | 0.1 | Ti=2 | 11.0-13.0 | - |
| A04130 | AA413.0 | B85 | 0.6 | 0.05 | 0.15 | Ti=0.25 | - | 0.35 |
| A04450 | AA441.0 | B85 | - | 7.5-8.5 | - | - | 4.5-6.0 | 0.35 |
| A05180 | AA518.0 | (B63) | - | 0.6 | 0.35 | 0.15 | - | 0.35 |

### 2.15 Copper Alloys (Table 2.12, p36)

| Alloy | Copper % | Tin % | Zinc % | Others | Applications |
|-------|----------|-------|--------|--------|-------------|
| Gun metal | 88 | 10 | 2 | - | Bearings, Bushes |
| Bronze | 89 | 11 | - | - | Bearings |
| Phosphor bronze | 89.5 | 10 | - | P = 0.5 | Bearings, Springs |
| Bell bronze | 75-80 | 20-25 | - | - | Bells |
| Admiralty brass | 70 | 1 | 29 | - | Heat exchangers |
| Gilding metal | 85 | - | 15 | - | Coins |
| Naval brass | 60 | 1 | 39 | - | Marine applications |
| Cartridge brass | 70 | - | 30 | - | Deep drawing |
| Clock brass | 58-60 | - | 38-40 | Pb = 1.5-2.5 | Clock parts and engravings |
| Aluminium brass | 76 | - | 22 | Al = 2 | Marine applications |

**Copper key properties:**
- Electrical conductivity: 5.8 x 10^5 /ohm/cm (highest of common metals)
- Thermal conductivity: 0.92 cal/cm/deg C
- Specific gravity: 8.93
- Melting point: 1083 deg C

### 2.16 Other Non-Ferrous Materials (p37)

**Zinc:**
- Melting point: 419.4 deg C
- Max service temperature: 95 deg C
- Very good machinability
- Excellent die casting metal (lower pressure, higher die life)

**Magnesium:**
- Weight: only 37.2% of C25 steel weight (for same stiffness)
- Power for machining: only 15% of low carbon steel
- Good sand-cast, permanent mould cast, and die-cast properties
- Very high machining speeds

### 2.17 Alloying Element Effects on Steel Properties (p29-30)

| Element | Effect on Hardness | Effect on Hardenability | Other Effects |
|---------|-------------------|------------------------|---------------|
| Manganese | Moderate increase | Cheapest way to increase | Improves hot working, surface finish, counteracts S brittleness |
| Chromium | Strong increase | Increases significantly | Carbide former, wear/corrosion resistance |
| Nickel | Moderate increase | Reduces critical cooling rate | Improves toughness, elastic ratio |
| Tungsten | Strong increase | Very strong effect | Abrasion resistant, red hardness, cutting tools |
| Molybdenum | Increases | Increases greatly | Hot hardness, reduces temper embrittlement |
| Vanadium | Increases | Increases | Grain refiner, secondary hardening |
| Silicon | Moderate | Slight increase | Sustains hardness during tempering, deoxidizer |
| Aluminium | - | No effect | Most effective grain growth inhibitor, deoxidizer |
| Titanium | - | Highest carbide-forming tendency | Good deoxidizer, inhibits grain growth |
| Niobium (Columbium) | - | Decreases | Fine grain, impact strength increase |

**Critical limits for effects on carbon steel:**
- S: 0.075-0.15% for better machinability
- Mn: must be at least 3x S content
- Si: above 2.5% - poor machinability
- Mn 11-14% + C 1-1.4% = Hadfield steel (austenitic, impact/abrasion resistant)

---

## 3. Heat Treatment Data (Ch 2.4, p37-52)

### 3.1 Heat Treatment Temperatures for Steels (Table 2.13, p40)

| Steel | Quenching, deg C | Normalizing, deg C | Annealing, deg C |
|-------|------------------|--------------------|-------------------|
| C10 steel | 900-925 | 900-955 | 540-730 |
| C20 steel | 870-910 | 900-955 | 540-730 |
| C30 steel | 855-900 | 870-915 | 675-745 |
| C40 steel | 815-855 | 855-900 | 845-885 |
| C50 steel | 800-845 | 845-900 | 830-870 |
| C60 steel | 790-845 | 830-855 | 815-855 |

### 3.2 Comparative Cooling Rates for Quenching Media (Table 2.14, p41)

| Medium | Relative Cooling Rate |
|--------|----------------------|
| Brine | 1.20 to 1.30 |
| Water | 1 (reference) |
| Oil | 0.40 to 0.50 |
| Forced air | 0.03 |
| Still air | 0.02 |

### 3.3 Austempering vs Quench+Temper (Table 2.16, p46)

**Comparison for C75 steel rod, 4.6 mm diameter:**

| Property | Austempered | Quenched and Tempered |
|----------|-------------|----------------------|
| Hardness, Rockwell C | 50.4 | 50.2 |
| Ultimate strength, MPa | 1950.0 | 1700.0 |
| Yield strength, MPa | 1045.0 | 840.0 |
| Elongation in 150 mm, % | 1.9 | 0.3 |
| Reduction in area, % | 34.5 | 0.7 |
| Impact energy, N.m | 47.9 | 4.0 |

**Key insight:** Austempering gives significantly better ductility and impact resistance at same hardness.

### 3.4 Hardenability Test Data (Table 2.15, p44)

**Jominy End Quench Test - V-block positions:**

| Location on V block | A | B | C | D |
|---------------------|---|---|---|---|
| End-quench bar distance (steps of 1.5875 mm / 1/16 inch) | 1 | 4 | 4.8 | 12.1 |
| Equivalent cooling rate (deg/s at 700 deg C) | 272 | 69 | 47 | 9 |
| Block hardness, Rc | 56 | 45 | 37 | 27 |

### 3.5 Effect of Tempering Temperature on Plain Carbon Steel (p45)

From Fig 2.21:
- Tempering at 100 deg C: Hardness ~60 HRC
- Tempering at 200 deg C: Hardness ~55 HRC
- Tempering at 300 deg C: Hardness ~45 HRC
- Tempering at 400 deg C: Hardness ~35 HRC
- Tempering at 500 deg C: Hardness ~28 HRC
- Tempering at 600 deg C: Hardness ~22 HRC
- Tempering at 700 deg C: Hardness ~18 HRC

### 3.6 Critical Cooling Rate vs Carbon Content (p42)

From Fig 2.17:
- 0.2% C: ~1200 deg C/sec
- 0.4% C: ~700 deg C/sec
- 0.6% C: ~500 deg C/sec
- 0.8% C: ~400 deg C/sec
- 1.0% C: ~350 deg C/sec
- 1.2% C: ~350 deg C/sec
- 1.4% C: ~350 deg C/sec

### 3.7 Case Hardening Processes (p47-50)

**Carburizing:**
- Temperature: 800-950 deg C
- Time: 4-20 hours
- Case depth: 1-2 mm typical (up to 3.5 mm at 925 deg C for 25 hours)
- IS designation example: 15Ni1Cr65

**Cyaniding (Liquid Carbonitriding):**
- Temperature: 750-850 deg C
- Time: 30-60 minutes
- Case depth: ~0.15 mm
- Bath: sodium cyanide, potassium cyanide, or potassium ferro-cyanide

**Nitriding:**
- Temperature: 500-575 deg C
- Time: 8-40 hours (up to 125 hours in some cases)
- No quenching required
- Very hard nitrides with alloying elements (Al, Cr, V, Mo)

**Flame Hardening:**
- Case depth: up to 3 mm
- Carbon requirement: 0.3-0.6% C
- Followed by water spray quenching
- Then stress relief at ~200 deg C

**Induction Hardening:**
- Frequency: 10 kHz to 2 MHz
- Case depth: 0.25-1.5 mm
- Very fast: 5 seconds to 4 minutes
- Surface hardness: 50-60 Rc

**Laser Heat Treatment:**
- Hardness: up to 1000 HV
- Depth: up to 1.5 mm (solid-state transformation, no surface melting)
- Suitable when surface area <10% of total (otherwise conventional more economical)
- Carbon percentage: 0.3-0.6%

---

## 4. Metal Casting - Pattern Allowances & Shrinkage (Ch 3, p59-73)

### 4.1 Shrinkage Allowances for Various Metals (Table 3.1, p60-61)

| Material | Pattern Dimension, mm | Section Thickness, mm | Shrinkage Allowance, mm/m |
|----------|----------------------|----------------------|---------------------------|
| Grey cast iron | up to 600 | - | 10.5 |
| | 600 to 1200 | - | 8.5 |
| | over 1200 | - | 7.0 |
| White cast iron | - | - | 16.0 to 23.0 |
| Ductile iron | - | - | 8.3 to 10.4 |
| Malleable iron | - | 6 | 11.8 |
| | - | 9 | 10.5 |
| | - | 12 | 9.2 |
| | - | 15 | 7.9 |
| | - | 18 | 6.6 |
| | - | 22 | 4.0 |
| | - | 25 | 2.6 |
| Plain carbon steel | up to 600 | - | 21.0 |
| | 600 to 1800 | - | 16.0 |
| | over 1800 | - | 13.0 |
| Chromium steel | - | - | 20.0 |
| Manganese steel | - | - | 25.0 to 38.0 |
| Aluminium | - | - | 13.0 |
| Aluminium bronze | - | - | 20.0 to 23.0 |
| Copper | - | - | 16.0 |
| Brass | - | - | 15.5 |
| Bronze | - | - | 15.5 to 22.0 |
| Gunmetal | - | - | 10.0 to 16.0 |
| Manganese bronze | - | - | 13.6 |
| Silicon bronze | - | - | 10.4 |
| Tin bronze | - | - | 10.4 |
| Chromium copper | - | - | 20.8 |
| Lead | - | - | 26.0 |
| Monel | - | - | 20.0 |
| Magnesium | - | - | 13.0 |
| Magnesium alloys | - | - | 16.0 |
| White metal | - | - | 6.0 |
| Zinc | - | - | 10.0 to 15.0 |

### 4.2 Machining Allowances on Patterns for Sand Castings (Table 3.2, p63)

| Dimension, mm | Bore | Surface | Cope Side |
|---------------|------|---------|-----------|
| **Cast Iron** | | | |
| up to 300 | 3.0 | 3.0 | 5.5 |
| 301 to 500 | 5.0 | 4.0 | 6.0 |
| 501 to 900 | 6.0 | 5.0 | 6.0 |
| **Cast Steel** | | | |
| up to 150 | 3.0 | 3.0 | 6.0 |
| 151 to 500 | 6.0 | 5.5 | 7.0 |
| 501 to 900 | 7.0 | 6.0 | 9.0 |
| **Non-Ferrous** | | | |
| up to 200 | 2.0 | 1.5 | 2.0 |
| 201 to 300 | 2.5 | 1.5 | 3.0 |
| 301 to 900 | 3.0 | 2.5 | 3.0 |

**Key note:** Machining allowance is typically 2-20 mm depending on casting material and method. Cope side always needs more allowance than drag side due to defects rising upward.

### 4.3 Draft Allowances (p63)

Standard draft angles for pattern withdrawal:
- External surfaces: 1-3 degrees typical
- Internal surfaces: slightly more than external
- Short patterns: higher draft angles needed

### 4.4 Pattern Material Selection Guide (Table 3.4, p69)

**Metallic Pattern Material Comparison:**

| Pattern Metal | Advantages | Disadvantages |
|---------------|-----------|---------------|
| Aluminium alloys | Good machinability, Low density, Good surface finish, High corrosion resistance | Low strength |
| Grey cast iron | Good machinability, High strength, Low cost | Corrosion prone, High density |
| Steel | Good surface finish, High strength | Corrosion prone, High density |
| Brass and bronze | Good surface finish, High strength, High corrosion resistance | High cost, High density |
| Lead alloys | Good machinability | High cost, High density, Low strength |

### 4.5 Pattern Material Life Guide (Table 3.5, p69)

| Casting Size | Number of Castings (Pattern) | Number of Castings (Core) | Pattern Material |
|--------------|------------------------------|---------------------------|-----------------|
| **Small castings (under 600 mm)** | | | |
| | 2,000 | 2,000 | Hard wood |
| | 6,000 | 6,000 | Aluminium, Plastic |
| | 100,000 | 100,000 | Cast iron |
| **Medium castings (600-1800 mm)** | | | |
| | 1,000 | 750 | Hard wood |
| | 3,000 | 3,000 | Aluminium, Plastic |
| **Large castings (above 1800 mm)** | | | |
| | 200 | 150 | Soft wood |
| | 500 | 500 | Hard wood, metal reinforced |

### 4.6 Double Shrinkage Allowance (p62-63)

When a master aluminium pattern is used to cast a wooden pattern, which is then used to cast the final metal part, **double shrinkage allowance** must be applied:
- Total shrinkage = shrinkage of pattern metal + shrinkage of casting metal
- Example: Aluminium master for steel casting: total = 13.0 + 21.0 = 34.0 mm/m

---

## 5. Moulding Materials (Ch 3.3, p77-96)

### 5.1 Indian Silica Sand Sources (Table 3.16, p95)

**High Silica Indian Sands (Synthetic):**

| Sand Location | Moisture % | Green Permeability Number | Green Compression Strength, kPa | Clay % | Fineness Number GFN | Sintering Temp, deg C | Grain Type | Usage |
|---------------|-----------|--------------------------|--------------------------------|--------|---------------------|----------------------|-----------|-------|
| Rajkot | 1.5-3.4 | 160-190 | 40-60 | 3 | 53 | 1350 | B,C | Cast iron, steels |
| Hardwar | 3-6 | 85 | 30-50 | 1 | 57 | 1250-1300 | B,C | Steels |
| Brahmani river (Orissa) | 2.5-4.5 | 150-500 | 20-50 | 0.4-3 | 28-74 | 1250-1350 | B,C | Cast iron |
| Gidni (W.B.) | 2.4-3.4 | 175-335 | 80-120 | 5.7 | 27 | 1150-1200 | A,B | Steel with addition |
| Ajoy river (W.B.) | 2.2-4 | 155 | 30-40 | 1.4 | 48.6 | 1200-1250 | B,C | Cast iron |
| Yadgiri (A.P.) | 1.5-3.3 | 136-190 | 41-70 | 3.2 | 78 | 1100-1150 | B | Non-ferrous |
| Rajmahal (Bihar) | 3.4 | 200 | 60 | 1.02 | 52 | - | B | Steels |

**Key properties for Indian foundry sands:**
- Hyderabad silica sand: 5% bentonite, GFN = 49.1, Sub-angular grains
- Optimum moisture for max green shear strength: ~3-4%
- Mould hardness at optimal moisture: 75-85

### 5.2 Moulding Sand Composition Guidelines

| Property | Green Sand | Dry Sand | Loam Sand |
|----------|-----------|----------|-----------|
| Silica (SiO2) | 70-85% | 65-75% | 50-55% |
| Clay | 8-15% | 15-25% | 25-30% |
| Moisture | 3-6% | 0% (dried) | Higher |
| Additives | - | Core oils, cereals | Graphite, straw |

### 5.3 Sand Grain Size Standards (AFS Sieve Sizes)

Standard sieve numbers: 12, 20, 30, 40, 50, 70, 100, 140, 200, 270, Pan

---

## 6. Gating System Design (Ch 4, p117-158)

### 6.1 Pouring Time Formulas (p131-141)

**Grey Cast Iron:**
```
t = K * (1.41 + T/14.59) * sqrt(W) seconds
```
Where:
- K = fluidity in inches / 40
- T = average section thickness in mm
- W = mass of casting in kg

**Steel:**
```
t = (2.4335 - 0.3953 * log(W)) * sqrt(W) seconds
```

### 6.2 Typical Pouring Rates for Sand Castings (Table 4.4, p131)

| Metal | Up to 10 kg (kg/s) | 10-50 kg (kg/s) | 50-100 kg (kg/s) | 100-500 kg (kg/s) |
|-------|-------------------|-----------------|--------------------|---------------------|
| Cast iron | 1.1 | 1.5-2.0 | 3.0-4.0 | 3.5-6.0 |
| Steel | 1.2-1.4 | 1.9-2.5 | 2.0-5.0 | 4.5-7.0 |
| Aluminium alloys | 0.25-0.3 | 0.5-0.7 | 1.0-1.3 | 1.2-2.0 |
| Pig iron | 1.1 | 1.5-2.0 | 3.0-4.0 | 3.5-6.0 |

### 6.3 Choke Area Formula (Bernoulli's equation, p131)

```
A = W / (d * t * C * sqrt(2*g*H))
```
Where:
- A = choke area (mm2)
- W = weight of metal poured (kg) -- (actually, mass of casting / casting yield)
- d = density of liquid metal (kg/mm3)
- t = pouring time (seconds)
- C = efficiency factor (~0.73 for pressurized system with 4 in-gates)
- g = acceleration due to gravity (9810 mm/s2)
- H = effective sprue height (mm)

### 6.4 Gating Ratios (p135)

**Non-pressurized gating system:**
- Sprue : Runner : In-gate = 1 : 4 : 4
- Choke at bottom of sprue
- Used for aluminium and magnesium alloys

**Pressurized gating system:**
- In-gate is smallest cross-section
- Provides back pressure, higher casting yield
- Used for ferrous alloys

### 6.5 Casting Yield Data (p127)

```
Casting yield = (W_casting / W_total_poured) x 100%
```

Typical yields depend on:
- Casting material (higher shrinkage = lower yield)
- Shape complexity
- Size (massive/simple = higher yield)
- Typical range: 40-80%
- Assumed example value: 0.60 (60%)

### 6.6 Caine's Equation for Riser Design (p143)

**For steel castings:**
```
When height-to-diameter ratio of riser = 1:
  LM4:  X = 33.45 / (23.98 - Y)
  LM11: X = 17.11 / (12.58 - Y)

When height-to-diameter ratio of riser = 1.5:
  LM4:  X = 32.09 / (23.98 - Y)
  LM11: X = 16.75 / (12.58 - Y)
```

**For nodular iron in CO2 moulds:**
```
X = 39.44 / (27.78 - Y)
```

Where:
- X = volume of riser / volume of casting
- Y = freezing ratio (surface area to volume ratio of casting / SA to V ratio of riser)

### 6.7 Modulus Extension Factor (p155)

```
M_r = 1.2/f * M_c
```
Where:
- M_r = required riser modulus
- M_c = casting modulus
- f = modulus extension factor
- Typical f values: 1.8 for exothermic plus insulating sleeves
- Solidification time: cylindrical riser with insulating sleeve increases from 7.5 to 43 min (steel), 31.1 to 45.6 min (aluminium)

### 6.8 Casting Design Rules (p187-197)

- **Rib-to-wall thickness ratio:** 0.6 to 0.8
- **Fillet radius:** Should equal wall thickness at L-junctions; equals 0.5 inch (12.7 mm) minimum to prevent defects
- **Draft angle:** 1-3 degrees standard
- **Minimum section thickness:** Depends on metal and casting method
- **Shrinkage cavities:** Avoid isolated heavy sections; use progressive solidification toward risers

---

## 7. Melting Practice & Casting Quality (Ch 5, p161-196)

### 7.1 Cupola Charge Calculation (Example 5.1, p167)

**Charge composition for 1000 kg grey cast iron:**

| Charge Material | Weight (kg) | % | Carbon % | Silicon % | Manganese % | Sulphur % |
|----------------|-------------|---|----------|----------|-------------|----------|
| Pig iron 1 | 300 | 30 | 3.5 | 3 | 1.0 to 0.30 | 0.02 to 0.006 |
| Pig iron 3 | 300 | 30 | 3.5 | 2.5 | 0.80 to 0.30 | 0.02 to 0.006 |
| Steel scrap | 400 | 40 | 3.5 | 1.8 | 0.60 to 0.24 | 0.02 to 0.008 |
| **Total in charge** | **1000** | **100** | - | - | - | - |
| Change in cupola, % | - | - | 2.37 | 0.237 | 0.044 |
| **Final composition** | - | - | 3.5 | 3.65 | 0.78 | 0.094 |

**Losses/gains in cupola:**
- Carbon: pickup of ~0.15%
- Silicon: loss of 10% of charge
- Manganese: loss of 15-20% of charge
- Sulphur: pickup from coke, depends on coke sulphur content
- Iron: melting loss 3-5%

### 7.2 Furnace Types for Different Metals (p171-175)

| Furnace Type | Capacity | Metal Types | Key Feature |
|-------------|----------|-------------|-------------|
| Cupola | up to 20 tonnes/hr | Cast iron | Simplest, lowest cost, coke-fired |
| Electric Arc | Large | Steel, ferrous | High heat, rapid melting |
| Crucible | Small | Non-ferrous, specialty | Best quality control |
| Induction | Small-medium | All types | Clean, precise temperature |
| Reverberatory | Large | Aluminium, copper alloys | Large capacity |

### 7.3 Casting Defects Classification (p179-186)

1. **Gas defects:** Blow holes, open blows, air inclusions, pin holes
2. **Shrinkage cavities:** Macro and micro shrinkage
3. **Moulding material defects:** Cuts, washes, metal penetration, fusion, swell, runout
4. **Pouring metal defects:** Misruns, cold shuts, slag inclusions
5. **Metallurgical defects:** Hot tears, hot spots

### 7.4 Casting Cleaning Methods (p178-179)

- **Sand blasting:** Shot speeds ~80 m/s, using chilled cast iron grit or steel grit
- **Tumbling:** 30-40 rpm, suitable for small-medium castings
- **Trimming/Grinding:** For gates, risers, fins, flash

---

## 8. Special Casting Processes (Ch 6, p199)

### 8.1 Shell Moulding (p199)

- Sand: dry, fine (90-140 GFN), clay-free
- Resin: phenol formaldehyde, 14-16% by weight
- Curing temperature: ~150 deg C
- Curing time: 50-60 seconds
- Metal pattern plate (heated)
- Tolerances: better than sand casting
- Surface finish: better than sand casting
- Cost: higher due to resin and metal patterns

### 8.2 Process Capabilities Summary (from index references)

| Process | Typical Tolerance | Surface Finish | Minimum Section | Production Rate |
|---------|------------------|----------------|-----------------|-----------------|
| Sand casting | +/- 1.5 mm | 6-25 um Ra | 3-5 mm | Low-medium |
| Shell moulding | +/- 0.5 mm | 3-6 um Ra | 1.5-2 mm | Medium |
| Investment casting | +/- 0.1 mm | 1.5-3 um Ra | 0.5-1 mm | Low-medium |
| Permanent mould | +/- 0.5 mm | 3-6 um Ra | 2-3 mm | Medium-high |
| Die casting | +/- 0.1 mm | 0.8-3 um Ra | 0.5-1 mm | High |
| Centrifugal | +/- 1.0 mm | 6-12 um Ra | 2-3 mm | Medium |

---

## 9. Key Formulas Summary

### 9.1 Casting Formulas

| Formula | Application | Source |
|---------|-------------|--------|
| BHN = 2P / (pi*D*(D - sqrt(D^2 - d^2))) | Brinell hardness | p11 |
| UTS(MPa) = 3.45 * BHN | Steel UTS from hardness | p13 |
| Resilience = sigma_y^2 / (2E) | Elastic energy per unit volume | p12 |
| Fluidity(cm) = 37.846 * CF + 0.228 * T - 389.6 | Cast iron fluidity spiral length | p99 |
| t = K*(1.41 + T/14.59)*sqrt(W) | Grey CI pouring time | p131 |
| t = (2.4335 - 0.3953*log(W))*sqrt(W) | Steel pouring time | p131 |
| A = W / (d*t*C*sqrt(2*g*H)) | Choke area (Bernoulli) | p131 |
| Casting yield = W_c/W_total * 100% | Foundry efficiency | p127 |
| M_r = 1.2/f * M_c | Riser modulus | p155 |
| F_buoyancy = V_core * (rho_metal - rho_core) * g | Core buoyancy force | p107 |
| Chaplet area = 29 mm^2/N unsupported load | Chaplet sizing | p111 |

### 9.2 Heat Treatment Formulas

| Formula | Application |
|---------|-------------|
| A3 = 910 - 203*sqrt(C) - 15.2*Ni + 44.7*Si + 104*V + 31.5*Mo + 13.1*W | Upper critical temp |
| Ac1 = 723 - 10.7*Mn - 16.9*Ni + 29.1*Si + 16.9*Cr + 290*As + 6.38*W | Lower critical temp |

---

## 10. Chapters Unavailable in Preview (Data to Extract from Full Book)

The following chapters contain critical data for our cost engine but were NOT available in this Google Books preview:

### 10.1 Chapter 7: Metal Forming Processes (p223-280)
Expected data:
- Forging force formulas
- Rolling force calculations
- Extrusion pressures by material
- Wire drawing forces
- Hot working temperature ranges by material
- Forging die design parameters

### 10.2 Chapter 8: Sheet Metal Operations (p283-338)
Expected data:
- **Blanking/punching forces** (F = L * t * tau)
- **Bending forces** and bend allowances
- **Deep drawing ratios** (LDR by material)
- **Springback data** by material and thickness
- **Draw die design** parameters
- Press tonnage calculations
- Clearances for shearing operations

### 10.3 Chapter 9: Welding Processes (p342-424)
Expected data:
- Welding speeds by process
- Electrode consumption rates
- Gas consumption rates
- Cost per meter of weld
- Arc welding parameters (current, voltage, speed)
- Gas cutting parameters
- Resistance welding parameters

### 10.4 Chapter 10: Other Welding Processes (p425-439)
Expected data:
- Thermit welding parameters
- Electron beam welding data
- Laser beam welding parameters
- Friction welding data
- Brazing and soldering data

### 10.5 Chapter 11: Powder Metallurgy (p441-454)
Expected data:
- Compaction pressures by material
- Sintering temperatures and times
- Density ratios achievable

### 10.6 Chapter 12: Plastic Processing (p456-end)
Expected data:
- Injection moulding parameters
- Extrusion parameters
- Material properties of engineering plastics

---

## 11. Cross-References to Costimize Engine

### 11.1 Data Already in Our Engine

| PN Rao Data | Our Engine File | Status |
|-------------|----------------|--------|
| Steel grades (IS/AISI) | engines/mechanical/material_db.py | Partial overlap - PN Rao adds IS designations |
| Hardness conversion | Not implemented | NEW - useful for material identification |
| Heat treatment temps | engines/mechanical/heat_treatment_db.py | Good overlap - validates our data |
| Shrinkage allowances | Not implemented | NEW - needed for casting engine |
| Pattern life by material | Not implemented | NEW - casting cost estimation |
| Indian foundry sand data | Not implemented | NEW - Indian-specific foundry data |
| Pouring time formulas | Not implemented | NEW - casting time estimation |
| Casting yield percentages | Not implemented | NEW - material utilization |

### 11.2 New Data for Future Casting Engine

The following extracted data should be integrated when building the casting cost engine:

1. **Shrinkage allowances (Table 3.1)** - 25+ materials with specific shrinkage rates
2. **Machining allowances (Table 3.2)** - Cast iron, steel, non-ferrous by size
3. **Pattern material costs and life (Table 3.5)** - Amortize pattern cost over batch
4. **Pouring rates (Table 4.4)** - Determines labour time for pouring
5. **Casting yield** - Material utilization factor (typically 40-80%)
6. **Indian foundry sand sources (Table 3.16)** - Regional cost factors
7. **Break-even costs in INR** - Shell vs sand vs die casting economics

### 11.3 New Data for Heat Treatment Engine Enhancement

1. **Heat treatment temperatures (Table 2.13)** - Validates our existing data
2. **Cooling rate data (Table 2.14)** - Quenching media selection
3. **Austempering properties (Table 2.16)** - Superior properties vs conventional
4. **Case hardening depths** - Carburizing 1-3.5mm, nitriding (shallow), induction 0.25-1.5mm
5. **Critical temperature formulas** - A3 and Ac1 from composition

---

## 12. Key Insights for Cost Estimation

1. **Break-even analysis is fundamental** - Every manufacturing process choice has a crossover quantity. Our engine should recommend optimal process based on batch size.

2. **Indian foundry costs** - The book provides actual INR cost breakdowns for shell moulding vs sand casting vs die casting. These are dated but provide relative ratios.

3. **Double shrinkage** - When using master patterns, shrinkage compounds. Material waste in casting is significant (20-60% of metal poured becomes scrap/runners/risers).

4. **Casting yield** - Typical 40-80%. This directly impacts material cost. Our engine needs this when estimating casting costs.

5. **Pattern cost amortization** - Pattern costs (Rs 35,000-210,000 for tooling) amortized over batch size is a major factor in unit cost.

6. **Austempering advantage** - For defence applications, austempering gives 10x better impact energy at same hardness. Worth flagging in our recommendations.

7. **Indian sand sources** - Regional data (Rajkot, Hardwar, Orissa, WB, AP, Bihar) maps to our existing Indian regional cost framework.

8. **The book confirms** our existing material database is well-aligned with IS standards. The IS-to-AISI cross-reference table validates our material grade mappings.
